Repository: NickSUPA/special-chem-for-semi

# 🔬 Semiconductor Specialty Chemicals & Gases — Final Exam Learning Portal

### ระบบการเรียนรู้และเตรียมสอบ Final ฉบับสมบูรณ์ (10 Dedicated Tabs Architecture)
**วิชา:** Specialty Chemicals and Gases for Semiconductor Devices Fabrication  
**อาจารย์ผู้สอน:** ดร. นิติ เอี่ยมถิ (Dr. Nithi Atthi — TMEC Fab Manager)  
**🌐 Live Rendered Web Portal (GitHub Pages):** [https://nicksupa.github.io/special-chem-for-semi/](https://nicksupa.github.io/special-chem-for-semi/)

---

## 📖 ภาพรวมของระบบ (Overview)

เว็บแอปพลิเคชันเพื่อการศึกษาและเตรียมสอบปลายภาคแบบ Interactive ครบวงจร ครอบคลุมทั้งข้อสอบปรนัย (40 ข้อ) และอัตนัย (4 ข้อหลัก) ตามโครงสร้างเนื้อหาของ TMEC Cleanroom Fab:

```mermaid
flowchart TD
    subgraph Chapters["4 บทเรียนหลัก (Dedicated Tabs)"]
        C1["🧼 บทที่ 1: Wafer Cleaning & Surface Contamination (133 หน้า)"]
        C2["⚡ บทที่ 2: Specialty Gases, Safety & Plasma Etching (133 หน้า)"]
        C3["🔬 บทที่ 3: Advanced Lithography & Chemicals (105 หน้า)"]
        C4["⚙️ บทที่ 4: Chemical Mechanical Polishing - CMP (64 หน้า)"]
    end

    subgraph Interactive["เครื่องมือฝึกฝนและห้องทดลองเสมือนจริง"]
        T1["🧪 ตารางธาตุสารเคมีและก๊าซใน Fab (27 ชนิด)"]
        T2["🎛️ ห้องทดลองและกราฟจำลอง 2D (4 Simulators)"]
        T3["🎯 สุ่มโจทย์ฝึกคำนวณอัตโนมัติ (5 Problem Modes)"]
        T4["🃏 บัตรคำช่วยจำอัจฉริยะ (24 Flashcards)"]
        T5["📝 ศูนย์สอบจำลอง 40 ข้อ (พร้อมระบบจับเวลา 45 นาที)"]
        T6["✍️ แนวตอบและเกณฑ์ตรวจอัตนัย 4 ข้อ (Checklist 10 คะแนน)"]
    end

    W["🌐 GitHub Pages / Local Server"] --> Chapters
    W --> Interactive
```

---

## 🌟 จุดเด่นของระบบ (Key Features)

1. **10 Dedicated Tabs Architecture**: แยกเนื้อหาแต่ละบทเรียนชัดเจน ไม่ปะปนกัน จัดวางแบบ Modern Card Layout สบายตา
2. **150 High-Resolution Slide Snapshots**: ภาพสไลด์จริงจากเอกสารการสอน 150 ภาพ พร้อมระบบ **Image Lightbox Modal** คลิกขยายภาพใหญ่
3. **KaTeX Mathematical & Chemical Formula Engine**: เรนเดอร์สมการจลนศาสตร์และปฏิกิริยาเคมีด้วย KaTeX คมชัด
4. **4 Interactive 2D Simulators (HTML5 Canvas)**:
   - Preston Kinematics Simulator (Platen vs Carrier relative velocity $\omega_p = \omega_w \implies |\vec{V}_{rel}| = \omega R_c$)
   - Zeta Potential ($\zeta$) & DLVO Energy Barrier Curve vs pH (IEP danger threshold)
   - Rayleigh Optical Resolution ($CD = k_1 \frac{\lambda}{NA}$) & EUV Scaling
   - Plasma Etch Anisotropy Profile Simulator ($A = 1 - \frac{R_L}{R_V}$)
5. **Auto-Drill Calculation Generator**: สุ่มตัวเลขโจทย์คำนวณ 5 รูปแบบ ตรวจคำตอบอัตโนมัติ ($\pm 4\%$ tolerance) พร้อมเฉลยวิธีทำทีละขั้น
6. **Smart 3D Flashcards**: บัตรคำช่วยจำ 24 ใบ หมุน 3D พร้อม Web Audio sound effects
7. **Exam Simulator 40 MCQs**: ศูนย์สอบจับเวลา 45 นาที วิเคราะห์คะแนนแยก 4 หมวดพร้อมเฉลยละเอียด
8. **Subjective Exam Rubric (10/10 Model Answers)**: แนวตอบอัตนัย 4 ข้อแบบละเอียด พร้อมเกณฑ์การให้คะแนนแบบอินเทอร์แอคทีฟ
9. **One-Click Printable Cheat Sheet**: ปุ่มพิมพ์สรุปย่อสูตรเคมีและฟิสิกส์ลงกระดาษ A4 ในคลิกเดียว

---

### 1. เข้าใช้งานผ่าน GitHub Pages (ออนไลน์ทันที ไม่ต้องติดตั้ง)
คลิกเข้าชมได้ทันทีที่: **[https://nicksupa.github.io/special-chem-for-semi/](https://nicksupa.github.io/special-chem-for-semi/)**

### 2. รันบนเครื่องตัวเอง (Offline Local Server)
1. Clone repository นี้:
   ```bash
   git clone https://github.com/NickSUPA/special-chem-for-semi.git
   cd special-chem-for-semi
   ```
2. ดับเบิลคลิกไฟล์ **`start_server.bat`** (หรือรันคำสั่ง `python server.py`)
3. เบราว์เซอร์จะเปิดไปที่ **`http://localhost:8080/index.html`** โดยอัตโนมัติ

---

## 📚 โครงสร้างไฟล์ใน Repository

```text
├── index.html            # เว็บแอปพลิเคชันระบบการเรียนรู้หลัก (570+ KB, 10 Tabs, KaTeX, Tailwind, Lucide)
├── server.py             # Python HTTP Server รองรับ Multi-threading, CORS, Auto-open browser
├── start_server.bat      # Windows batch script สำหรับเปิดเซิร์ฟเวอร์ใน 1 คลิก
├── images/               # รวมภาพสไลด์ความละเอียดสูง 150 ภาพ (L4, L5, L6)
├── web_app/              # โฟลเดอร์สำรองพร้อม redirect index.html
├── L4_Specialty Chemicals...pdf     # เอกสารประกอบการสอนบทที่ 1 & 2
├── L5_Specialty gases...pdf         # เอกสารประกอบการสอนบทที่ 3 (Lithography)
└── Lecture 6_CMP chemicals...pdf   # เอกสารประกอบการสอนบทที่ 4 (CMP)
```

---

## 👨‍🏫 เอกสารอ้างอิงและผู้จัดทำ
- **เนื้อหาการสอน:** ดร. นิติ เอี่ยมถิ (Dr. Nithi Atthi), ผู้จัดการศูนย์นวัตกรรมไมโครอิเล็กทรอนิกส์ (TMEC)
- **มาตรฐานสากล:** SEMI Standards (SEMI F63 for UPW, SEMI C Series for Process Chemicals)
- **พัฒนาโดย:** NickSUPA

File: L5_Specialty gases and chemicals for Lithography process_NA_V1_22092026_extracted.json (part 1 of 3)
[
  {
    "page": 1,
    "text": "Specialty Chemicals and Gases for \nSemiconductor Devices Fabrication \n(Lithography Process)\nDr. Nithi Atthi \nFab Manager \nThai Microelectronics Center (TMEC)\nNational Science and Technology Development Agency (NSTDA)\nLecture 5: 22 September 2026 \nSpecialty Chemicals and Gases for Semiconductor Fabrication \n"
  },
  {
    "page": 2,
    "text": "Dr. Nithi Atthi\nFab ManagerThai Microelectronics Center (TMEC) \n2 \nnithi.att@nstda.or.th\n23+ Years\nSemiconductor \nExperience\nExpertise\nCMOS | 3D FinFETs\nMEMS | Si Photonics\n45+ Publications\nPeer-Reviewed Journals\n27 Patents\nInnovation & IP\nPh.D., Tokyo Institute of Technology \nMultiple International Awards\n"
  },
  {
    "page": 3,
    "text": "3 \nOutline\n1. Introduction to Lithography\n•\nRole of lithography in semiconductor fabrication \n•\nResolution, overlay, CD/CDU, DOF, LER/LWR and aspect ratio \n•\nLithography & patterning technologies \n•\nOverall lithography process flow \n2. Wafer Preparation & Adhesion Promotion\n•\nWafer pre-clean and dehydration bake \n•\nHMDS priming \n•\nSurface hydrophilicity / hydrophobicity and PR adhesion \n3. Photoresist & Lithography Materials\n•\nPositive / negative photoresist \n•\nPR composition: resin, sensitizer/PAG, solvent and additives \n•\ng-line, i-line, KrF, ArF and EUV resist \n•\nCAR, MOR and e-beam resist \n•\nThick PR, dry-film resist and lift-off resist \n•\nPI / PBO for advanced packaging \n•\nBARC & TARC \n4. Photoresist Coating Process\n•\nSpin, spray, slit and other coating methods \n•\nCoating kinetics and thickness control \n•\nCoater/developer track \n•\nEBR & BSR \n•\nPGMEA and other EBR/BSR solvents \n•\nPre-bake and coating defects\n5. Photomask & Reticle\n•\nPhotomask structure and fabrication \n•\nBinary / Cr-on-quartz mask \n•\nEUV reflective mask \n•\nChemicals used in photomask fabrication\n6. Alignment & Exposure\n•\nMask aligner, stepper and scanner \n•\nContact / proximity / projection exposure \n•\nExposure wavelength and numerical aperture \n•\nAlignment & overlay \n•\nEnergy–Focus matrix and process window \n7. PEB, Development & Hard Bake\n•\nPost-exposure bake and standing-wave control \n•\nDeveloper types and application methods \n•\nTMAH 2.38 wt% \n•\nDeveloper kinetics \n•\nDeveloper for PR / PI / PBO \n•\nHard bake \n8. Lithography Metrology & Inspection\n•\nCD / CDU \n•\nOverlay \n•\nLER / LWR \n•\nSidewall profile \n•\nDefect inspection \n•\nCD-SEM, FE-SEM, OCD, AFM and overlay metrology \n9. PR Stripping & Lithography Rework\n•\nPGMEA vs. NMP vs. DMSO \n•\nWet PR stripping and residue removal \n•\nALEG / EKC and formulated strippers \n•\nRework chemistry by process stage \n•\nFlood exposure for positive-PR rework\n"
  },
  {
    "page": 4,
    "text": "4 \nLithography Process\n"
  },
  {
    "page": 5,
    "text": "Moore’s law scaling to Hyper-scaling era \n(Physical scaling x Advanced Packaging) 3D nano-structures\nhttps://blog.delmic.com/more-than-moore-the-next-steps-for-the-semiconductor-industry\nhttps://doi.org/10.1016/j.isci.2022.105160\n5 \nOptional \nmultiple logic \ndies\nOptional \nHBM DRAM \ndies\nTSV\nSilicon \ninterposer\nMicrobumps\nC4 Cu bumps\nPackage \nBalls\nStandard \nPackage \nTrace\nShort \nWires\nCircuit Board\nPackage Substrate\nLogic\nCompute\nHBM DRAM\nHBM DRAM\nHBM DRAM\nHBM DRAM\nBase Die\nPHY\n"
  },
  {
    "page": 6,
    "text": "6 \nPhotomask fabrication\n(Mask shop)\nCircuit & layout \nDesign\n(FabLess, Design House)\nPackaging \n(OSAT, ATP)\nElectronics products\n(EMS/Box build)\nAssembly \n(PCB, PCBA)\nWafer fabrication\n(IDM, Foundries, \nFablite)\nFront-end\n(Upstream)\nBack-end\n(Downstream)\nElectronics devices fabrication\nPCB: Printed Circuit Board\nPCBA: Printed Circuit Board Assembly\nIDM: Integrated Device Manufacturer (Design, Manufacturing, sell)\nFoundries: A semiconductor manufacturer that makes chips for other companies\nOSAT: Outsourced Semiconductor Assembly and Test\nATP: Assembly, Test, and Packaging\n"
  },
  {
    "page": 7,
    "text": "Wafer fabrication process (CMOS)\nMEMS is built on semiconductor technology & extends it into the mechanical world. \n7 \nWafer cleaning \n& wet etching\nSilicon\nLithography\nSilicon\nThin Film\nPR\nEtching\nSilicon\nThin Film\nIC fabrication\nProcess cycle\nDiffusion & \nIon Implantation \n+ Thermal \nprocess\nSilicon\nThin Film\nDoping\nDoping\nThin Film \nDeposition\nSilicon\nThin Film\nFEOL: front-end-of-line\nBEOL: back-end-of-line \nhttps://semiengineering.com/breaking-the-2nm-barrier/\nhttps://www.pngwing.com/en/free-png-tpesj \nล้างปลูก ถ่าย กัด ยิง อบ\n(ล้าง)\n(ปลูก)\n(ถ่าย)\n(กัด)\n(ยิง + อบ)\n1\n2\n3\n4\n5\nNot including \n•\nSurface Planarization (CMP)\n•\nWafer bonding\n•\nMetrology & inspection\n•\nElectrical Characterization\n"
  },
  {
    "page": 8,
    "text": "Lithography Process \nThe Heart of Semiconductor Manufacturing \nDesign\n(Layout)\nMask\n(Reticle)\nExposure\n(Lithography)\nWafer\n(Patterned)\nConventional node\nAdvanced node\nAdvanced lithography enables smaller features, \nhigher density, and more powerful devices\nLithography transfers the circuit design from mask \nto the wafer through a series of precise steps\nLithography performance directly drives chip \nquality, functionality and competitiveness\nYIELD\nAccurate patterning reduces defects \nand variability, resulting in higher yield\nRESOLUTION\nDetermines the smallest feature size \nthat can be printed on the wafer\nOVERLAY\nEnsures every layer is aligned precisely. \nBetter overlay = better device performance\nDEVICE PERFORMANCE\nImpacts speed, power, leakage, and \nreliability of the final chip\nLithography is the foundation of every chip. \nBetter lithography enables scaling, drives \nperformance, and powers the future\nAccurate pattern \ntransfer\nSmaller, more \nreliable \ndevices\nBetter \nperformance & \nlower power \nCompetitive \nproducts\nBetter lithography = smaller nodes\n= More transistors\n= Higher performance\n= Lower power\nLithography accurately prints billions of \npattern on a wafer, defining the size, \nshape, and placement of every device\n1. Pattern transfer technology\n2. Enables scaling and device functionality\n3. Impact on key performance metrics\n180 nm\n3 nm\n8 \n"
  },
  {
    "page": 9,
    "text": "Lithography Requirements\nTo print the right pattern at the right place, with the right cost\nK. Ronse , Optical lithography—a historical perspective ,C. R. Physique 7 (2006) 844–857 \nLayer 1\n1. Resolution\nPrint small features clearly\n2. Overlay accuracy\nPrint each layer in the right place\n3. Economic\nManufacture at the right cost\nAbility to print the minimum feature size with \nhigh image contrast\nAbility to align each layer precisely to ensure \ndevice performance and yield\nAchieve high productivity and low cost per good \ndie while meeting quality targets\nHigh NA (Numerical Aperture)\nShort Wavelength (e.g. ArF, EUV)\nGood focus & process window\nOPC/ Phase shift/ Immersion\nKey Factors\nKey Factors\nLayer 2\nIdeal alignment\nOverlay Error\n(X, Y, Rotation, Magnification)\nStable equipment & stage accuracy\nLow vibration environment\nThermal control\nAdvanced metrology & process control\nHigh Throughput\nShort cycle time, \nhigh productivity\nHigh Yield\nLow defectivity, \nHigh first-pass yield\nProcess window\nRobust process, \nLess sensitivity\nLow Cost of Ownership \n(CoO)\nEfficient tools, low \nenergy, low maintenance\nBetter economics ensure competitiveness \nand sustainable manufacturing\nInterdependent\nImproving one aspect often impacts others\nOptimization and balance are key success.\nBalanced Excellence\nResolution x Overlay x Economics\n= High Yield, Performance & Profitability\nThe Goal\nRight pattern\nRight place\nRight cost\nLayer 1\nLayer 2\nAligned Result\nBox-in-Box example\nMask\nWafer\n(Printed)\nBetter overlay improves device \nperformance and reduces defects\nBetter resolution enables smaller \ntechnology nodes and higher density\n9 \n"
  },
  {
    "page": 10,
    "text": "Key Lithography Metrics\nCritical parameters that define pattern fidelity and device performance \nThe ability to print the smallest \nfeatures as separate lines\nThe ability to align patterns from different \nlayers within a specified tolerance\nThe range of focus over which \nfeatures can be printed acceptably\nCD: Mean feature size\nCDU: Variation of CD across the wafer \n(WiW) and from wafer to wafer (W2W)\nLER: High-frequency random deviation of the edge\nLWR: Low-frequency variation of line width along the feature.\nAR: The ratio of feature height (H) to critical dimension (CD)\n1. Resolution\n2. Depth of Focus (DOF)\n3. Overlay Accuracy (OVL)\n4. CD/CDU\nDetermines \nminimum feature \nsize\nRayleigh Resolution Limit\n\n= Wavelength, NA = Numerical Aperture\nK1 = Process factor (0.25-0.35)\nKey Metric\nImpact\n𝑅= 𝑘ଵ\n\n𝑁𝐴\nDetermines focus \nlatitude & process \nrobustness\nKey Metric\nImpact\n𝐷𝑂𝐹= 𝑘ଶ\n\n𝑁𝐴ଶ\n\n= Wavelength, NA = Numerical Aperture\nK2 is a Process factor (0.5-1.0)\nCritical for multi-patterning tight \npitch alignment; affects yield\nKey Metric\nImpact\n•\nOverlay Error (3)\n•\nReported in nm (e.g. 3= 2nm)\n௢௩௘௥௟௔௬=\n௪௔௙௘௥\nଶ\n+ ௧௢௢௟\nଶ\n+ ௣௥௢௖௘௦௦\nଶ\nKey Metric\nImpact\n•\nLER (3): nm (typically 1-10 nm)\n•\nLWR (3): nm (typically 0.1 to 100 µm)\nImpacts device variability, \nleakage and performance \nat advanced nodes\nKey Metric\nImpact\n5. LER, LWR\n6. SWA, SWR\nSWA: Sidewall angle, The angle of the patterned sidewall from vertical\nSWR: Sidewall roughness, The roughness of the sidewall profile\n•\nCD: Mean of \nmeasured CD (nm)\n•\nCDU (3): Standard \ndeviation of CD (nm)\nKey Metric\nImpact\n•\nAffects device \nperformance, \ndesign rules \nmargin, and yield\nAffects etch transfer, line \nresistance, leakage, and \nreliability\n•\nSWA: Degrees (º)\n•\nSWR (3): nm\nKey Metric\nImpact\n•\nAspect ratio (AR) = \nH/CD (Dimensionless)\nHigher AR increases process \ncomplexity, impacts etch, \ndeposition, and planarization\nKey Metric\nImpact\n7. Aspect Ratio (AR)\nOut of Focus \n(Blurred)\nIn Focus \n(Acceptable)\nOut of Focus \n(Blurred)\nDOF\nLayer 1\nLayer 2\nTarget\nFocus position\n+z\n-z\n0\nGood\n(Resolvable)\nPoor\n(Not \nResolvable)\nImage Intensity\nCD\nThreshold\nLER (3)\nLWR (3)\nSWA = 90º - \n(: Sidewall taper)\nSWR (3)\nCD\nH\nCD (Mean)\nCDU (Variation)\nHigh CD\nLow CD\nCD\nAspect ratio = \nH/CD\n10 \n"
  },
  {
    "page": 11,
    "text": "Keys Lithography-based Patterning Methods\nContact lithography\nMask in direct contact \nwith PR\nProximity lithography\nSmall gap between \nmask and PR\nProjection lithography\nLens system reduces \nand projects the \npattern\nStepper Lithography\nExposes one field \n(step) at a time, then \nmoves\nScanner Lithography\nScans a slit across the \nwafer while wafer \nmoves\nDUV Lithography\nDeep UV with = \n248/193 nm exposure\nEUV Lithography\nExtreme UV with = \n13.5 nm exposure\nGrayscale Lithography \n(GSL)\nVariable dose exposure \nto create 3D structure\nLaser Direct Imaging \n(LDI) *\nMaskless laser patterning \nfor large-area substrates\nElectron Beam \nLithography (EBL)\nFocused electron beam \nwrites the pattern\nFocused Ion Beam (FIB) \nPatterning\nIon beam mills or writes \nthe pattern\nDirect Writing Laser \n(DWL)\nFocused laser directly \nexposes or modifies\nTwo-Photon Lithography \nNon-linear absorption for \n3D nanostructure writing\nDip-Pen Nanolithography \nAFM tip delivers “ink” to \nwrite nanoscale features\nLarge-Area LDI\nMaskless laser writing \nfor large-area 2D/3D \nelectronics, PCBs, Panel \ndisplays, etc.\nNanoimprint Lithography \n(NIL) *\nUses hard mold to \nmechanically imprint patterns\nRoll-to-Roll NIL (R2R-NIL) *\nContinuous imprinting on \na flexible web\nRoll-to-plate NIL (R2P-NIL) *\nR2P process for rigid \npanels or large substrates\nPlate-to-plate NIL (P2P-NIL) *\nBatch imprinting between \npanels (discrete process)\nStep-and-Flash NIL (SFIL) *\nStep: mold contacts the PR\nFlash: UV/Thermal curing\nThermal NIL *\nUses heat and pressure to \nimprint thermoplastic PR\nUV NIL *\nUses UV-curable PR for \nfast replication\nReplication Molding *\nPolymer replica is molded \nfrom a master template\nMicrotransfer Molding (µTM) *\nPre-fabricated \nmicrostructures are \ntransferred from a stamp\nMicrocontact Printing \n(µCP)\nStamp transfers \nmolecules, inks, or SAMs\nReplica Molding (REM)\nPDMS mold replicates \nmicro/nano structures\nMicromolding in \ncapillaries (MIMIC)\nCapillary filling of \nchannels using PDMS \nmolds\nSolvent-Assisted \nMicromolding (SAMIM)\nSolvent softens \npolymer for easier \nmold release\nMicrotransfer Molding \n(µTM)\nTransfer of structures \na PDMS stamp\nSoft lithography in \nCapillaries\nPatterning inside \nmicrofluidic channels\nLarge-area Soft \nLithography *\nElastomeric molds for \nlarge-area replication\nDirect Self-Assembly \n(µCA) (DSA)\nBlock copolymers \nguided by pre-patterns\nBlock Copolymer \nLithography (BCL)\nSelf-assembled domains \nform nanoscale patterns\nGrayscale Lithography \n(GSL)\nVariable exposure dose \ncreates 3D topography\nInterference \nLithography (IL)\nInterfering beams create \nperiodic patterns\nLarge-area Interference \nLithography (IL) *\nFor periodic patterns \nover large areas\n1. Mask-based \nLithography\n2. Direct Write \nLithography\n3. Imprint/\nMechanical \nLithography\n4. Soft \nLithography\n5. Self-\nAssembly \nPatterning\n6. Special \nLithography\n7. Next-\nGeneration \nLithography\nInterference \nLithography (IL)\nInterfering beams create \nperiodic patterns\nX-ray Lithography (LIGA) \nor UV-LIGA\nX-rays/UV+electroforming\n+molding for HAR\nThermal Lithography\nHeat-induced patterning \nof PR or materials\nSilk Screen Lithography *\nMesh screen transfers ink \nthrough patterned \nopenings\nInkjet Lithography *\nDroplet-based deposition \nof materials\nElectrohydrodynamic \n(EHD) Jet Printing *\nHigh-precision jet printing \nfor fine patterns\nSol-Gel Lithography *\nSol-gel chemistry used \nfor patterned materials\nNanosphere Lift-off \nLithography (NSL) *\nNanospheres form a mask \npattern transferred by \nlift-off\nMagneto Lithography (ML)*\nMagnetic fields guide \nnanoparticles to form \npatterns\nEUV High-NA \nlithography\nHigher NA for finer \nresolution\nEUV Interference\nLithography (EUV-IL)\nInterference + EUV \nfor sub-10 nm \npatterns\nComputational \nLithography \nmodeling + inverse \ndesign for enhanced \npatterns\nQuantum \nLithography \nQuantum states for \npatterning\nPlasmonic Lithography \nSurface plasmons for \nnanoscale confinement\nAttosecond \nLithography \nUltrafast light pulses \nfor extreme precision\nX-ray Free Electron \nLaser Lithography \n(XFEL)\nUltrashort, coherent \npulses for atomic-\nscale patterning\n11 \n"
  },
  {
    "page": 12,
    "text": "Lithography process \n12 \nPatterning = Photolithography+ Etching\n“Lithos” = Stones, “Graphia” = to write Lithography = “Writing on stones”.\nThe sub-micron patterns are written by small wavelength “light” into a light-\nsensitive polymer called “Photoresist” coated on “Si wafer”.\n"
  },
  {
    "page": 13,
    "text": "Why Lithography Room Must be Yellow Light\nTo protect photoresist from premature exposure \nPhotoresist (PR) changes \nchemistry when exposed \nto shorter wavelength \nlight (UV, blue and some \nvisible light)\nUnintended exposure \n= undesired patterning\nYellow light has a longer wavelength \n(lower energy) that is above \nabsorption range of photoresist\nHigher energy\n(Shorter Wavelength)\nLower energy\n(Longer Wavelength)\nYellow Light\n(= 560-590 nm)\nUV/Blue light\n(High Energy)\n(1)Photoresist (PR) is light sensitive\n(2) Yellow Light is Safe\n(4) Industry standard\n(3) Prevents Defects & Yield Loss\nSEMI standards (SEMI C24) \nrecommend yellow or amber \nlighting (> 500 nm) in all \nlithography areas\nTypical specification\nPeak wavelength: 560-590 nm\nIlluminance: 200 lux\nStray exposure before the intended step can cause:\nCritical Dimension \n(CD) shift\nPattern distortion \nor bridging\nPoor etch \nperformance\nReduced yield \n& reliability\nMaintains pattern fidelity\nPrevents premature photoresist exposure\nImproves yield and device performance\nEnsures process consistency and reliability\nKey Benefits\n13 \n"
  },
  {
    "page": 14,
    "text": "Lithography process flow\nhttps://doi.org/10.1038/s41377-025-01923-w\n14 \n(1) HMDS Priming & \nPhotoresist (PR) coating\n(2) Prebake\n(3) Alignment & Exposure\n(4) Post-exposure bake \n(PEB)\n(5) Develop & Hardbake\n(6) Etching or Ion Implantation\n"
  },
  {
    "page": 15,
    "text": "15 \nMain Function\nAdv. \nPackaging\nFront-End\nTypical Examples\nChemical / \nMaterial\nProcess Step\nOrganic contamination removal\n✓\n✓\nAcetone, IPA\nSolvent\n1. Wafer Pre-clean\nParticle / organic removal\n△\n✓\nNH₄OH + H₂O₂ + H₂O\nSC-1\nMetallic contamination removal\n△\n✓\nHCl + H₂O₂ + H₂O\nSC-2\nNative oxide removal\n△\n✓\nHF + H₂O\nDilute HF\nImprove PR adhesion\n✓✓\n✓✓✓\nHexamethyldisilazane\nHMDS\n2. Adhesion Promotion\nReduce substrate reflection / standing \nwave\n△\n✓✓✓\nBottom Anti-Reflective Coating\nBARC\n3. Bottom ARC\n✓\n✓✓✓\ni-line / KrF / ArF PR\nPhotoresist\n4. Resist Coating\nRDL / bump plating mold\n✓✓✓\n–\nPositive / negative thick PR\nThick PR\nPassivation / dielectric\n✓✓✓\n–\nPhotosensitive PI / PBO\nPI / PBO\nReduce top-surface reflection\n△\n✓✓\nTop Anti-Reflective Coating\nTARC\n5. Top ARC\nEdge bead removal\n✓✓✓\n✓✓✓\nPGMEA / proprietary EBR\nEBR Solvent\n6. EBR\nPositive PR development\n✓✓✓\n✓✓✓\nTypically 2.38 wt%\nTMAH\n7. Development\nNegative / thick PR development\n✓\n△\nVendor-specific\nSolvent Developer\nPost-develop rinse\n✓✓✓\n✓✓✓\nUPW\nDI Water\n8. Rinse\nRemove residual resist\n✓✓✓\n✓✓\nO₂\nO₂ plasma\n9. Descum\nDescum / surface treatment\n✓\n✓\nO₂ + CF₄\nO₂/CF₄ plasma\nPR / post-etch residue removal\n✓✓\n✓✓✓\nCommercial formulated wet \nstripper\nALEG\nstripper\n10. PR Strip / Residue \nRemoval\nPR / post-etch residue removal\n✓✓\n✓✓✓\nCommercial formulated wet \nstripper\nEKC\nstripper\nPR / thick PR stripping\n✓✓✓\n✓✓\nNMP formulations\nNMP-based\nPR / thick PR stripping\n✓✓✓\n✓✓\nDMSO formulations\nDMSO-based\nPR / polymer residue removal\n✓✓✓\n✓✓✓\nProprietary mixtures\nAmine-based\nOrganic residue removal\n△\n✓✓\nH₂SO₄ + H₂O₂\nSPM\n11. Post-strip Clean\nFinal clean / rinse\n✓✓\n✓\nIPA / UPW\nIPA / DIW\nChemicals & Gases in Lithography Process \n"
  },
  {
    "page": 16,
    "text": "16 \nDehydration Bake & HMDS Priming\n"
  },
  {
    "page": 17,
    "text": "Dehydration bake\nTo improve photoresist coating uniformity and pattern fidelity\nCleaned wafer \nloaded into \ndehydration bake \nchamber\nBake at 150-200 ºC for \n60-120 sec.\n(Typical)\nPhysically adsorbed \nwater desorbs.\nSurface –OH density \nis reduced\nWafer cooled and \ntransferred to \nHMDS priming \nmodule\nA\ndry\nsurface\nis\nessential for effective\nHMDS\nbonding\nand\nstable,\nhydrophobic\ntermination\n(1) Wafer \nLoad\n(2) Dehydration \nbake\n(3) Moisture \nRemoval\n(4) Cool & \nTransfer\nRemoves adsorbed \nmoisture\nReduces defects \n(Blisters, scumming, \nresist lifting)\nImproves resist \ncoating uniformity\nEnhances adhesion \ncontrol consistency\nWhy it Matters\nAfter (Dehydrated surface)\nBefore (Hydrated surface)\nSurface Chemistry before vs after dehydration bake\nKey Benefits\n17 \nDehydration bake does not completely remove water from surface of Silica substrate because Si atoms bond \nstrongly with a monolayer of water forming Silanol groups (SiOH).\nOH\nOH\nOH\nOH\nOH\nOH\nOH\n= H2O\nOH = Hydroxyl (-OH)\nSiO2 surface\nSiO2 surface\n"
  },
  {
    "page": 18,
    "text": "18 \nHMDS = Adhesion Promoter → Surface Hydrophobization → Better PR Adhesion → Highly Flammable & \nMoisture Sensitive\nProcess ﬂow as: Wafer Clean → Dehydration Bake → HMDS Vapor Prime → BARC (if required) → PR Coat → \nTARC (if required) → Exposure\nHexamethyldisilazane (HMDS)\nSummary\nItem\nHexamethyldisilazane (HMDS), C₆H₁₉NSi₂\nChemical / Formula\nColorless, volatile liquid; BP ~125°C; density ~0.77 g/cm³\nPhysical Properties\nPhotoresist adhesion promoter; makes wafer surface hydrophobic\nMain Application\nDehydration bake → HMDS prime → PR coating\nProcess Step\nVapor priming (preferred) or spin coating\nApplication Method\nSi, SiO₂, glass / hydroxylated surfaces\nTypical Substrate\nSealed compatible container; cool, dry, well-ventilated area; protect from moisture\nContainer / Storage\nHighly flammable; harmful by exposure; vapor/skin-contact risk; moisture sensitive\nSafety Concerns\nLocal exhaust; chemical-resistant gloves; goggles; keep away from heat, sparks & \nignition sources\nHandling / PPE\n"
  },
  {
    "page": 19,
    "text": "Hexamethyldisilazane (HMDS) Priming\n•\nHMDS priming used to promote the adhesion for photoresist (200-250ºC for 60 sec) \n•\nVapor priming with HMDS leaves a mono-layer of TMS (trimethylsilyl) on the Si or SiO2 surface \n•\nDehydrates the substrate surface and lowers the surface energy to promote better wetting\n•\nThe molecular formula for Hexamethyldisilazane, or bis(trimethylsilyl)amine, is C6H19NSi2\nHMDS\nHot plate\nExhaust\n19 \n"
  },
  {
    "page": 20,
    "text": "20 \nPhotoresists\n"
  },
  {
    "page": 21,
    "text": "What is Photoresist?\nPhotoresist (PR) is a light-sensitive organic compound that have \nbeen used in the printing industry since the 1920s. \nUse to transfer the mask pattern to the \nresist on the top layer of the substrate \nsurface.\nProtect the underlying material during \nsubsequent processing such as etch \nand ion implantation.\nPR \nthickness\nLinewidth\nSpace\nPhotoresist\nSubstrate\nHole\nLine-and-\nspace (L/S)\n21 \n"
  },
  {
    "page": 22,
    "text": "Type of Photoresist (PR) film \n22 \nFour components of PR\n• Resin: organic molecules matrix that binds the materials in PR\n(+PR: Novolak resin), (-PR: Polyisoprene rubber)\n• Sensitizer: photosensitive or photoactive compound (PAC) that\nresponds to UV light (+PR: Diazonaphthoquinone (DNQ),\n(-PR: Photoactive sensitizer)\n• Solvent: keep PR in a liquid state for spin coating application.\n• Additives: modified specific performance of PR.\nHg Lamp\nG-line 436 nm\nH-line 405 nm\nI-line 365 nm\nExcimers\nXeF DUV 351 nm\nXeCl DUV 308 nm\nKrF DUV 249 nm\nArF DUV 193 nm\nF2 VDUV 157 nm\nEUV 13.5 nm\n(+) PR has a higher resolution\nthan (-) PR but more expensive\nQuirk, M. and J. Serda. 2001, Semiconductor Manufacturing Technology, Prentice hall, New Jersey.\nPositive PR\nNegative PR\nPhotomask\nSi wafer\nThin film\nPR film\nUV light\nExposed region\n1. Thin-film deposition \n& substrate cleaning \n& HMDS priming\n2. Photoresist (PR) \ncoating & Prebake\n3. Alignment & Exposure \n& Post-exposure bake \n(PEB)\n4. Develop & \nPostbake\n5. Thin-film \netching\n6. PR film removal\n"
  },
  {
    "page": 23,
    "text": "Photoresist Comparison by Lithography Wavelength \n23 \nEUV\n13.5 nm\nDUV\n248 nm (KrF), 193 nm (ArF)\ni-line\n365 nm\ng-line\n436 nm\nFeature\n13.5 nm \n(EUV Source)\n248 nm (KrF), 193 nm (ArF)\n(Excimer Laser)\n365 nm\n(Mercury arc lamp)\n436 nm\n(Mercury arc lamp)\nWavelength \n(source)\nEUV scanner\n(Reflective optics)\nStepper/scanner\n(Dry/immersion)\nStepper\nStepper/Mask aligner\nExposure \ntool\nCAR\n(High-purity polymer + PAG)\nCAR\n(Advanced polymer + PAG)\nConventional positive or CAR\nPositive \n(Novolak/DNQ)\nPhotoresist \ntype\n20-60 nm\n0.1-1.5 µm\n0.5-2.0 µm\n0.5-2.0 µm\nPR film \nthickness\n10-20 nm \n(7 nm and below nodes)\n20-100 nm\n(90 nm to 7 nm nodes)\n0.35-0.8 µm\n(500 nm to 90 nm nodes)\n1.0-1.5 µm\n(mature nodes)\nResolution\nLow\n(0.1-3.0)\nMedium\n(1-10)\nMedium-High\n(5-20)\nHigh  \n(>10)\nSensitivity\n(mJ/cm2)\nVery low\nLow\nMedium\nHigh (poor)\nLER\n• Highest resolution\n• Sub-10 nm nodes\n• Excellent pattern fidelity\n• High process uniformity\n• High resolution\n• Good CD control \n• Suitable for advanced \nCMOS, DRAM, Logic\n• Better resolution that g-line\n• Used in MEMS, power device, \nanalog IC\n• Good process window\n• Simple & Low cost\n• High sensitivity\n• Thick film capability\n• For mature process\nKey \nadvantages\n• Stochastic defects\n• Outgassing/contamination\n• High-cost materials\n• Acid diffusion (Blur)\n• LER/LWR\n• Stochastic defects\n• Limited resolution for advanced \nnodes\n• Standing wave effect\n• Low resolution\n• High LER\n• Not for advanced nodes\nKey \nchallenges\n7 nm and below nodes, Logic, \nDRAM\nAdvanced CMOS, DRAM, \nLogic, CIS\nPower Devices, Analog IC, MEMS, \nLEDs\nMEMS, sensor, PCB, \nmicrofluidics\nTypical \napplications\n"
  },
  {
    "page": 24,
    "text": "Photoresist (PR) film categories \n24 \n"
  },
  {
    "page": 25,
    "text": "Chemical Amplified Resist (CARs) \n25 \nCARs use a catalytic cycle to achieve high sensitivity in semiconductor lithography. During exposure, \nlight activates a Photoacid Generator (PAG) to release an acid. During a PEB, this acid acts as a catalyst \nto cleave protecting groups on thousands of polymer chains, causing a dramatic change in solubility.\nExposure                           \n(Acid Generation)\nDUV directly activates PAG, while \nEUV generates secondary electrons \nthat trigger photoacid formation.\nPost-Exposure Bake (PEB) \n(Catalytic Deprotection)\nPEB drives acid diffusion and \ndeprotection, making exposed \nresist soluble in TMAH.\nQuenching                       \n(Precision Control)\nBase quenchers limit acid \ndiffusion, reducing acid blur \nand improving resolution.\nDevelopment \nDevelopment\nremoves\nexposed positive-tone CAR or\nretains cross-linked negative-\ntone CAR\nCoating and \nPrebake\nExposure\nCoating and \nPrebake\nExposure\nDevelop\nPEB\nPR\nPAG\nPR\nPAG\nPhotoacid\nPhotoacid\nPositive \nCAR\nNegative \nCAR\nDevelop\nPEB\nDeprotection \nreaction\nCrosslinking \nreaction\n"
  },
  {
    "page": 26,
    "text": "Metal Oxide Resist (MOR)\nInorganic-organic hybrid PR for etch resistance and excellent thermal stability \n26 \n(1) What is MOR?\n(2) Key Advantages\n(3) Working Principle\nContains metal-oxygen (M-O) linkage (e.g. Si-O, \nZr-O, Hf-O) in an organic matrix, providing \nsuperior resistance to plasma etching and high-\ntemperature processing\nHigh Etch Resistance\nDense, inorganic-like structure & low etch rates\nExcellent Thermal Stability\nMaintains structure and performance at elevated \ntemperatures\nLow Dielectric Constant (Low-)\nBeneficial for advanced interconnects\nExcellent Pattern Fidelity\nHigh resolution, low line-edge roughness (LER) \nand dimension control\nHardmask Capability\nCan be used as an etch resistant hardmask for \naggressive plasma etching\nMORs combine the best of \ninorganic strength and organic \nprocessability, delivering \nunmatched etch resistance, \nthermal stability and performance \nfor next-generation \nsemiconductor patterning\n(6) Key Takeaway\n(5) Chemistry & Applications\nSi-based MOR\n(Polysilessquio\nxane, Siloxane)\nZr-based \nMOR\n(Zirconium \ncompounds)\nHf-based \nMOR\n(Hafnium \ncompounds)\nOthers\n(Al, Ti, Ta, \netc.)\nAdvanced logic\n(< 7 nm node)\nDRAM/3D NAND \npatterning\nInterconnect \nhardmask/Low-k \npatterning\nMEMS/Sensors/\noptoelectronics\nBy application\nBy Metal type\nWhy MOR is Etch Resistant?\nDuring plasma etching, the M-O bonds form a stable, \ninorganic-rich surface (e.g. metal oxides) that protects \nthe underlying material\nMOR is spin-\ncoated onto \nthe wafer\nExposure  \n(193 nm ArF) \ncreates solubility \nchange\nExposed or \nunexposed \nregions are \nremoved by \ndeveloper\nMOR pattern \nserves as a \nhardmask or \ndirect-etch mask \nCoat\nExpose\nDevelop\nEtch\n(4) Typical properties\nBenefit\nTypical range\nProperty\nImproves etch resistance and \nthermal stability\n10-50 wt%\nMetal content \n(Si, Zr, Hf, etc.)\nHigh resistance to aggressive \nplasma\n5-20 nm/min \n(SiO2 etch)\nEtch rate\nLow-k for interconnect \napplications\n2.2-3.5\nDielectric constant \n(k)\nThermal stability in processing \n120-200 ºC\nGlass transition \ntemp (Tg)\nHigh temperature robustness\n> 300 ºC\nDecomposition \ntemp. (Td) \nEnables advanced lithography \nnodes\n< 20 nm (1:1 \nline/space)\nResolution \n(CD)\n"
  },
  {
    "page": 27,
    "text": "Application\nTypical \nExample\nMechanism\nTone\nResist Type\nR&D, nanolithography\nPMMA\nElectron-induced chain scission\nPositive\nPMMA\nHigh-resolution patterning\nZEP520A\nPolymer chain scission\nPositive\nZEP\nSub-10 nm patterning\nHSQ\nElectron-induced cross-linking\nNegative\nHSQ\nHigh-resolution EBL\nCSAR 62\nChemically amplified / high \nsensitivity\nPositive\nCSAR\nHigh-throughput EBL\nVarious\nAcid-catalyzed reaction\nPositive/negative\nCAR E-beam \nresist\nElectron Beam Photoresist (For EBL) \nElectron-beam resist is an electron-sensitive material used for direct-write, high-\nresolution nanoscale patterning and photomask fabrication.\n27 \n"
  },
  {
    "page": 28,
    "text": "Extreme Ultraviolet (EUV) Photoresist \n28 \n•\nEUV photoresists:  high-energy EUV photons generate photoacid (PAG). \n•\nAcid-catalyzed deprotection increases developer solubility of exposed region.\n•\nChemical amplification enhances sensitivity and high-resolution patterning.\n•\nScaling challenges: resolution, sensitivity, and pattern fidelity\nProcessing \nchallenges\nDesign and \noptimization\nResolution \npotential\nPrinciple\nType of EUV resist\nPattern collapse\nLine-edge roughness\nStochastic effects\nPAG release acid upon \nexposure to light, initiating the \nacid-catalyzed reactions\nSub-10 nm \nresolution\nPhotoacid generator (PAG) \nabsorbs the energy and \nundergoes a photolysis \nreaction\nChemical Amplified \nResist (CAR)\nEtch resistance\nSensitivity and dose \nrequirements\nThermal stability \nIt covert the incoming EUV \nphotons into the necessary \nenergy for the desired \nphotochemical or physical \nreactions\nSub-5nm; \nHigh-NA EUV at 2nm \nand below\nOrganic polymers that \nundergo a chemical change \nwhen exposed to light\nInorganic EUV \nPhotoresists\n(Metal Oxide Resist, \nMOR)\nResolution\nSensitivity\nContrast and latent \nimage formation\nIt undergo controlled physical \nchanges upon exposure, \nleading to the desired pattern \nformation\nSub-20 nm \nresolution\nNCAR uses mechanisms like \ncross-linking or phase change \nto alter its solubility \nproperties\nNon-chemical \nAmplified resists \n(NCAR)\nAdhesion\nCompatibility\nPattern transfer\nOptimizing the ratio of \ncomponents, compatibility \nbetween the both materials \nand interactions\nSub-10 nm \nresolution\nCombination of both organic \nand inorganic materials to \nenhance lithographic \nperformance\nHybrid EUV \nphotoresist\nhttps://iebrain.com/advancing-semiconductor-processing-with-novel-extreme-uv-photoresist-materials/\n"
  },
  {
    "page": 29,
    "text": "Extreme Ultraviolet (EUV) PR Patterns \nDOI: 10.1039/d4lp00136b\n29 \nhttps://www.jsrmicro.com/electronic-materials/lithography/euv\n"
  },
  {
    "page": 30,
    "text": "Dry Resist & Dry Development for EUV Pattern \nhttps://newsroom.lamresearch.com/everything-you-need-to-know-about-aether?blog=true\nhttps://newsletter.semianalysis.com/p/lam-research-lrcx-dry-deposit-and\n30 \n"
  },
  {
    "page": 31,
    "text": "Image Reversal Photoresist (For Metal Lift-off) \nhttps://www.microchemicals.com/dokumente/application_notes/image_reversal_resists.pdf\nImage reversal photoresist (IR PR) such as AZ® 5214E is a photoresist that can reverse the pattern polarity\nfrom positive-tone to negative-tone using a special bake and flood-exposure process. a negative-tone\nimage and undercut profile using a positive-resist-type process, making it highly suitable for metal lift-off.\n31 \nPositive PR\nNegative PR\nImage Reversal PR\n1. Cleaning of the \nsubstrate and spin \ncoating of PR\n2. Exposure to UV light \nthrough the negative \nmask\n3. The image reversal \nbake makes the \nexposed PR insoluble \nin developer\n4. The flood exposure \nmakes the so far \nunexposed resist \ndevelopable\n5. After development, a \nresist profile with the \ntypical undercut \nremains\nPR\nWafer\nUV\nMask\nExposure\nBaking\nFlood exposure\nDevelop\n"
  },
  {
    "page": 32,
    "text": "Photoresist Lift-off Process\nClean substrate\nCreate undercut \nprofile\nDeposit \nmetal/dielectric film\nImmerse in solvent \nto remove resist \nand excess film\nRinse with IPA \nand DI water\nDry with N2\nblow or spin dry\nPatterned thin film \nremains only on \nintended area \nResults\nDry\nRinse\nLift-off\nDeposit Thin Film\nCoat undercut \nPhotoresist profile\nSubstrate \npreparation\nBefore Develop\n(After spin coat)\nAfter Develop\n(Undercut profile)\nBefore Develop\n(After spin coat)\nAfter Develop\n(Undercut profile)\nBefore Develop\n(After spin coat)\nAfter Develop\n(Undercut profile)\n•\nBottom resist is developed faster to form undercut \nbeneath the top resist\n•\nExample: S1813 (bottom) + S1813 (top) with controlled \ndevelop time\n•\nLOR (Lower is more soluble in developer, creating \nundercut under the top PR\n•\nExample: LOR 3A + S1813\n•\nUse thick positive PR and optimize develop time to \nform undercut\n•\nExample: AZ nLOF, S1813 (thick)\nTop PR\n(SPR)\nTop PR\nBottom PR\nLOR\nSimple and widely used for MEMS fabrication\nEnables clean, residue-free metal/dielectric patterns\nCompatible with a wide range of deposition \nmethods (e-beam, sputter, evaporation)\nCost-effective and scalable\nRequires good control of undercut and film thickness\nPoor lift-off if undercut is insufficient or film is too conformal/thick\nNot suitable for extremely high step coverage (very conformal) films\nResidual resist or scumming if solvent agitation/develop is \ninadequate\nPhotoresist (Positive)\nSubstrate\nLOR (Lift-off PR)\nDeposited metal/dielectric\n32 \n"
  },
  {
    "page": 33,
    "text": "Lift-off Photoresist (LOR) & Bi-layer PR \n33 \nhttps://www.sciencedirect.com/science/article/pii/S0167931709006753\nDOI: 10.1088/0960-1317/24/1/015001\nLift-off photoresist (LOR / lift-off resist) is a resist system specifically designed to create an \nundercut or re-entrant sidewall profile for metal lift-off.\nSingle Layer LOR\nBi-Layer LOR\n"
  },
  {
    "page": 34,
    "text": "Lift-Off Resist (LOR)\nImage Reversal PR\nFeature\nMetal lift-off\nReverse image polarity\nMain purpose\nOften bi-layer\nUsually single layer\nResist system\nUnderlayer + imaging PR\nPositive → negative image\nTone\nControlled undercut by \ndifferential development\nCreated by reversal \nprocess\nUndercut\nLOR → PR → expose → develop\nExposure → reversal bake \n→ ﬂood expose\nTypical flow\nLOR / PMGI\nAZ 5214E\nTypical \nproducts\nClean, high-yield metal lift-off\nLift-off, pattern reversal\nBest \napplication\nImage Reversal PR vs Lift-Off Resist \n34 \nImage reversal PR creates undercut by changing resist polarity; LOR creates undercut through \na dedicated lift-off layer and differential development.\n"
  },
  {
    "page": 35,
    "text": "Thick Photoresist (5- 200 µmT)\nFor HAR patterns with excellent pattern fidelity, mechanical strength and chemical resistance \nThick photoresist is the same material as \nconventional photoresist but applied in \nmuch greater thickness to form robust \nhigh-aspect-ratio (HAR) structures\nIt provides excellent pattern fidelity, \nmechanical strength and chemical \nresistance during subsequent process\n(1) What is thick photoresist?\n(2) Key Benefits\nHigh-aspect-ratio (HAR) \npatterning\nEnables deep and vertical \nstructures\nPlanarization Capability\nHelps fill topography and \nachieve uniform surfaces\nProcess Robustness\nOffers good mechanical \nstrength and handling \nstability\nExcellent Etch Resistance\nWithstands aggressive \netching during process \nsteps\n(3) Applications\n(4) Typical Thickness Range\n(5) Common suppliers\nUsed as an etch mask for \ndeep trenches, TSVs, and \nMEMS structures\nDefines thick mold \ncavities and redistribution \nlayer openings\nFabricates HAR structures \nsuch as beams, comb \ndrives, and micro-channels\nEnables isolation trenches \nand vertical structures in \npower semiconductors\n(IGBT, MOSFET)\nUsed for defining \nwaveguides, grating, and \nother photonic structures\n•\nPositive-tone thick PR\n(AZ-P4620, SPR220, Microresist Technology, etc.)\n•\nNegative-tone thick PR\n(SU-8, SLAR, etc.)\n•\nDry film thick PR\nDeep Silicon Etching \n(DRIE)\nWafer Level Packaging\n(WLP)\nMEMS\nPower Devices\nPhotonic Devices\n•\nThickness depends on application requirements\n•\nHigher thickness higher aspect ratio capability\n35 \n"
  },
  {
    "page": 36,
    "text": "Dry Film Photoresist (DFR)\nSU-8 Dry film thick PR\nhttps://kayakuam.com/product/structsure/su-8-dry-film\nDry film photoresist is one kind of negative photoresist comprises with three layers which are\nPolyester, Photopolymer and Polyethylene. The total film thickness is 30 um to 100 um. The\nmethod is use to apply dry film PR to the substrate is roller coating or Laminate dry film.\n18.5 µm Polyester film \n100 µm Photopolymer film \n23 µm Polyethylene film \n(1) Substrate\n(2) Dry film \nlaminated\n(3) Protective \nlayer removed\n(4) UV \nexposure\n(5) Develop (6) Etch & DFR strip\nPhotomask\nRoll\nPolyethylene \nfoil\nPolyester \nfoil\n36 \n"
  },
  {
    "page": 37,
    "text": "37 \nTARC & BARC Materials\n"
  },
  {
    "page": 38,
    "text": "TARC and BARC in lithography process\nhttps://www.brewerscience.com/products/tarc-vs-barc/\nTARC (Top antireflective coating) 30-100 nmT\nuse the refractive index and thickness of two films (resist\nand\nTARC)\nto\ncontrol\nreflectivity\nthrough\ndestructive\ninterference only.\nBenefit\n•\nSimplified process\nDrawback\n•\nEnvironmental hazard (PFAS)\n•\nNo reflective notching and topography control\n•\nIntermixing can affect photoresist\n•\nNot optimum n value to reduce thin film interference\nBARC (Bottom antireflective coating) 20-200 nmT\nuse the refractive index, thickness and absorption of light to\ncontrol substrate non-reflective.\nBenefit\n•\nBetter reflection control and process stability\n•\nLarger process windows (good CD control) + PFAS-free\n•\nCompatible with PR waste drains\n•\nReflective notching and topography control\n•\nNo etch open for wet developable BARCs\nDrawback\n•\nRequires etch open step for dry BARCs\nLight reflected by the substrate can cause \n•\nDecreased exposure latitude (EL) and depth of focus (DOF)\n•\nSharp edges patterns can scatter reflected light, leading to notching and standing wave\n•\nWafer topography localized thickness variation CD uniformity due to swing curve effects\n•\nIso/dense bias\nSubstrate\nPR\nTARC\nAir\nSubstrate\nPR\nBARC\nAir\n•\nSiN\n•\nPoly(hydroxystyrene)\n•\nSiON\n•\n-C\n•\nDIW-based solution\n•\nSurfactants + \nUV additives\n•\nalcohol-based mixtures\n38\n"
  },
  {
    "page": 39,
    "text": "Lithography with BARC layer \nhttps://chemknock.com/view.do?no=194&pgMode=view&dvsn=pdt&idx=36871\nWithout BARC\nWith BARC\nExposure\nPhotoresist\nBARC\nStanding wave\nNotching\nMask\nExposure\nMulti-stack\nPatterning\nBARC etch\nHardmask etch\nSub etch\n39 \n"
  },
  {
    "page": 40,
